Repository: shaikhamalkawi-ux/finite-band-eis-pulse-certifiability

# Finite-Band EIS Pulse Certifiability

## Corrected numerical release: R42 baseline / R43 manuscript interpretation

The corrected-current reproducibility materials are in **[reviewer_tools/R43](reviewer_tools/R43/README.md)**. Start there rather than with the legacy root-level tables. This release preserves the R42 calculation lock and supplies an executable worked engineering example used in manuscript revision R43.

The study tests **EIS--pulse model-set consistency**, not battery failure, causal mechanism, a calibrated confidence-level rejection, or an onboard BMS policy. Its primary 42 observations are operating conditions on one cell. The sparse-frequency result is retrospective certificate compression at a fixed tolerance, not measured acquisition-time savings.

### Reproduce the corrected results

```bash
cd reviewer_tools/R43
python -B -m pip install -r requirements.txt
python -B code/verify_public.py
python -B code/worked_engineering_example.py
```

The release guide distinguishes read-only evidence checking, numerical regeneration from the original source archive, and fresh MPFR certificate replay. The public mirror includes processed cases, source-window extractions, certificates, code, complete saved verification records and hashes. No draft manuscript, full third-party raw archive, private correspondence or new public software-license declaration is included.

### Source data

- RWTH: https://doi.org/10.18154/RWTH-2025-04811
- Bayreuth version 1: https://doi.org/10.5281/zenodo.15755725

# Corrected numerical release: R42 baseline / R43 engineering interpretation

This is the numerical companion to manuscript revision R43. The underlying corrected-current results are locked to R42; the only added numerical illustration is the worked laboratory decision. The manuscript, draft PDFs, private correspondence and full third-party raw ZIP archives are **not** deposited here.

## Start here

Use Python 3.11+ and the dependencies in `requirements.txt`. Set `PYTHONDONTWRITEBYTECODE=1` (or `python -B`) to keep the release immutable.

```bash
python -B code/verify_public.py
python -B code/worked_engineering_example.py
```

These read-only commands check the complete public manifest, arithmetic and source-window consistency, stored proof records and exact-zero sparse-support identities. They do **not** claim a fresh MPFR run.

## Fresh continuous-domain verification

Install a C++17 compiler and MPFR/GMP development libraries. The unchanged verifier source is compiled locally; no precompiled executable is distributed. Output directories must be new and outside this release.

```bash
python -B code/replay_saved.py --family primary --workers 4 --output ../fresh_primary
python -B code/replay_saved.py --family per_case --workers 4 --output ../fresh_sparse_case
python -B code/replay_saved.py --family soc_union --workers 4 --output ../fresh_sparse_soc
python -B code/replay_saved.py --family truncated --workers 4 --output ../fresh_truncated
python -B code/replay_external_fresh.py --workers 4 --output ../fresh_external
```

Expected positive-witness runs are 168 full-band, 168 per-certificate sparse, 168 SOC-common sparse, 8 truncated-band and 48 external. The external runner additionally checks six feasible models (852 EIS coordinates), 24 arithmetic witnesses and 12 invalid controls. Counts describe computations on operating conditions, not independent cell experiments. `replay_saved.py --case SOC30_discharge_0.7C` provides a clearly delimited test of the engineering example's witnesses. No cache reuse is allowed by that runner.

## Raw-to-instance regeneration

Work in a scratch copy because generation writes result files. Obtain the source archive from the original RWTH record, extract `MatFiles.zip`, and check its exact SHA-256:

`875c266c9ac163d02803d3354453509bcd06e9255c1d063dc8ee97c9e0879e0f`

```bash
python -B code/extract_rwth_r42.py --raw /path/to/MatFiles.zip
python -B code/recompute_temperature.py
python -B code/independent_raw_audit.py --raw /path/to/MatFiles.zip
```

## Results and boundaries

The primary 42 conditions belong to one RWTH cell. All 84 full-band saved witnesses remain positive at the two stated EIS tolerance factors. Endpoint-window local 3-sigma expansion leaves minima 1.2359252691862501 and 0.009321772570726054 mOhm. It is recorded scatter, not a 99.7% confidence interval or calibrated instrument uncertainty. The temperature slice is an exploratory grid calculation. Sparse supports are retrospective and use the original full-band tolerance, not a prospective frequency-acquisition policy. The external result remains conditional on source-reconciled pairing and state persistence.

`evidence/R43_Worked_Engineering_Example.json` brackets the weakest doubled-tolerance local-scatter margin with **hypothetical** additional pulse-only bounds. Certificate loss is not proof of compatibility or cell failure.

File: reviewer_tools/R43/baselines/R40/baseline/R39/inputs/SOC20_discharge_1.0C.json
{
  "case_id": "SOC20_discharge_1.0C",
  "SOC": 20,
  "direction": "discharge",
  "C_rate": 1.0,
  "eps_mOhm": 0.3049687335227893,
  "Rmeas_mOhm": 71.79557184597499,
  "locked_lower_mOhm": 76.78857401270703,
  "locked_upper_mOhm": 79.68178972969447,
  "T_s": 20.0,
  "iT": 1.000099403578115,
  "Q_T_float_s": 19.999404573081037,
  "a_s": [
    0.0,
    0.09999990463256836,
    0.2200000286102295,
    0.34999990463256836,
    0.39999985694885254,
    0.619999885559082,
    0.8199999332427979,
    1.0099999904632568,
    1.1399998664855957,
    1.2300000190734863,
    1.4099998474121094,
    1.6099998950958252,
    1.8299999237060547,
    2.049999952316284,
    2.2099997997283936,
    2.429999828338623,
    2.509999990463257,
    2.5399999618530273,
    2.619999885559082,
    2.809999942779541,
    3.0299999713897705,
    3.2300000190734863,
    3.419999837875366,
    3.629999876022339,
    3.8299999237060547,
    4.019999980926514,
    4.199999809265137,
    4.419999837875366,
    4.449999809265137,
    4.609999895095825,
    4.809999942779541,
    5.019999980926514,
    5.240000009536743,
    5.409999847412109,
    5.599999904632568,
    5.819999933242798,
    6.0,
    6.230000019073486,
    6.419999837875366,
    6.639999866485596,
    6.809999942779541,
    6.990000009536743,
    7.019999980926514,
    7.2099997997283936,
    7.429999828338623,
    7.619999885559082,
    7.809999942779541,
    8.0,
    8.230000019073486,
    8.419999837875366,
    8.609999895095825,
    8.829999923706055,
    9.009999990463257,
    9.230000019073486,
    9.419999837875366,
    9.609999895095825,
    9.829999923706055,
    10.02999997138977,
    10.209999799728394,
    10.429999828338623,
    10.619999885559082,
    10.809999942779541,
    11.009999990463257,
    11.230000019073486,
    11.40999984741211,
    11.619999885559082,
    11.829999923706055,
    12.009999990463257,
    12.199999809265137,
    12.429999828338623,
    12.509999990463257,
    12.619999885559082,
    12.849999904632568,
    13.009999990463257,
    13.230000019073486,
    13.40999984741211,
    13.629999876022339,
    13.819999933242798,
    14.009999990463257,
    14.230000019073486,
    14.259999990463257,
    14.40999984741211,
    14.619999885559082,
    14.809999942779541,
    15.019999980926514,
    15.22000002861023,
    15.40999984741211,
    15.609999895095825,
    15.829999923706055,
    16.009999990463257,
    16.230000019073486,
    16.419999837875366,
    16.609999895095825,
    16.829999923706055,
    17.019999980926514,
    17.209999799728394,
    17.429999828338623,
    17.62999987602234,
    17.819999933242798,
    18.0,
    18.22000002861023,
    18.40999984741211,
    18.609999895095825,
    18.829999923706055,
    19.0,
    19.069999933242798,
    19.209999799728394,
    19.429999828338623,
    19.619999885559082,
    19.80999994277954
  ],
  "b_s": [
    0.09999990463256836,
    0.2200000286102295,
    0.34999990463256836,
    0.39999985694885254,
    0.619999885559082,
    0.8199999332427979,
    1.0099999904632568,
    1.1399998664855957,
    1.2300000190734863,
    1.4099998474121094,
    1.6099998950958252,
    1.8299999237060547,
    2.049999952316284,
    2.2099997997283936,
    2.429999828338623,
    2.509999990463257,
    2.5399999618530273,
    2.619999885559082,
    2.809999942779541,
    3.0299999713897705,
    3.2300000190734863,
    3.419999837875366,
    3.629999876022339,
    3.8299999237060547,
    4.019999980926514,
    4.199999809265137,
    4.419999837875366,
    4.449999809265137,
    4.609999895095825,
    4.809999942779541,
    5.019999980926514,
    5.240000009536743,
    5.409999847412109,
    5.599999904632568,
    5.819999933242798,
    6.0,
    6.230000019073486,
    6.419999837875366,
    6.639999866485596,
    6.809999942779541,
    6.990000009536743,
    7.019999980926514,
    7.2099997997283936,
    7.429999828338623,
    7.619999885559082,
    7.809999942779541,
    8.0,
    8.230000019073486,
    8.419999837875366,
    8.609999895095825,
    8.829999923706055,
    9.009999990463257,
    9.230000019073486,
    9.419999837875366,
    9.609999895095825,
    9.829999923706055,
    10.02999997138977,
    10.209999799728394,
    10.429999828338623,
    10.619999885559082,
    10.809999942779541,
    11.009999990463257,
    11.230000019073486,
    11.40999984741211,
    11.619999885559082,
    11.829999923706055,
    12.009999990463257,
    12.199999809265137,
    12.429999828338623,
    12.509999990463257,
    12.619999885559082,
    12.849999904632568,
    13.009999990463257,
    13.230000019073486,
    13.40999984741211,
    13.629999876022339,
    13.819999933242798,
    14.009999990463257,
    14.230000019073486,
    14.259999990463257,
    14.40999984741211,
    14.619999885559082,
    14.809999942779541,
    15.019999980926514,
    15.22000002861023,
    15.40999984741211,
    15.609999895095825,
    15.829999923706055,
    16.009999990463257,
    16.230000019073486,
    16.419999837875366,
    16.609999895095825,
    16.829999923706055,
    17.019999980926514,
    17.209999799728394,
    17.429999828338623,
    17.62999987602234,
    17.819999933242798,
    18.0,
    18.22000002861023,
    18.40999984741211,
    18.609999895095825,
    18.829999923706055,
    19.0,
    19.069999933242798,
    19.209999799728394,
    19.429999828338623,
    19.619999885559082,
    19.80999994277954,
    20.0
  ],
  "u": [
    0.9912524850889615,
    0.9962226640153424,
    0.9989065606363917,
    0.9997017892645692,
    0.9999005964207991,
    1.000099403578115,
    1.000099403578115,
    1.000099403578115,
    1.0,
    1.000099403578115,
    1.000099403578115,
    1.0,
    1.0,
    1.0,
    1.0,
    1.0,
    1.0,
    1.0,
    1.000099403578115,
    1.0,
    1.0,
    1.000099403578115,
    1.0,
    1.0,
    1.0,
    1.0,
    1.0,
    1.0,
    1.000099403578115,
    1.0,
    1.0,
    1.0,
    1.000099403578115,
    1.000099403578115,
    1.0,
    1.0,
    1.000099403578115,
    1.0,
    1.0,
    1.000099403578115,
    1.0,
    1.0,
    1.0,
    1.0,
    1.000099403578115,
    1.0,
    1.0,
    1.0,
    1.0,
    1.0,
    1.000099403578115,
    1.000099403578115,
    1.000099403578115,
    1.000099403578115,
    1.0,
    1.0,
    1.000099403578115,
    1.000099403578115,
    1.0,
    1.000099403578115,
    1.0,
    1.0,
    1.000099403578115,
    1.0,
    1.0,
    1.000099403578115,
    1.000099403578115,
    1.0,
    1.000099403578115,
    1.0,
    1.000099403578115,
    1.0,
    1.000099403578115,
    1.000099403578115,
    1.000099403578115,
    1.000099403578115,
    1.000099403578115,
    1.0,
    1.000099403578115,
    1.000099403578115,
    1.000099403578115,
    1.0,
    1.0,
    1.000099403578115,
    1.000099403578115,
    1.0,
    1.000099403578115,
    1.0,
    1.0,
    1.0,
    1.000099403578115,
    1.0,
    1.000099403578115,
    1.000099403578115,
    1.0,
    1.0,
    1.000099403578115,
    1.000099403578115,
    1.0,
    1.000099403578115,
    1.0,
    1.000099403578115,
    1.000099403578115,
    1.000099403578115,
    1.000099403578115,
    1.0,
    1.000099403578115,
    1.000099403578115,
    1.0,
    1.000099403578115
  ],
  "frequency_Hz": [
    0.009998933412134647,
    0.01065340917557478,
    0.014221783727407455,
    0.018962379544973373,
    0.025310475379228592,
    0.033771615475416183,
    0.04507211595773697,
    0.05994245409965515,
    0.07999146729707718,
    0.10677676647901535,
    0.14247719943523407,
    0.18977732956409454,
    0.2526954114437103,
    0.33723020553588867,
    0.44964027404785156,
    0.5990415215492249,
    0.799573540687561,
    1.068376064300537,
    1.420454502105713,
    1.898734211921692,
    2.5337836742401123,
    3.370786428451538,
    4.504504680633545,
    6.0,
    8.0,
    10.676156997680664,
    14.218009948730469,
    18.987340927124023,
    25.316455841064453,
    33.70786666870117,
    44.94382095336914,
    60.0,
    80.0,
    106.66666412353516,
    142.4332275390625,
    189.72332763671875,
    253.29815673828125,
    336.84210205078125,
    450.7042236328125,
    600.0,
    800.0,
    1066.6666259765625,
    1432.8358154296875,
    1882.3529052734375,
    2526.315673828125,
    3428.571533203125,
    4571.4287109375,
    6000.0
  ],
  "Zreal_mOhm": [
    63.64782154560089,
    62.76538223028183,
    60.547202825546265,
    58.75087529420853,
    57.40124359726906,
    56.21037632226944,
    55.28666824102402,
    54.57013100385666,
    53.91789227724075,
    53.35935950279236,
    52.94152721762657,
    52.62148752808571,
    52.289929240942,
    51.979076117277145,
    51.76009237766266,
    51.468122750520706,
    51.213957369327545,
    50.9352870285511,
    50.709038972854614,
    50.45989900827408,
    50.07345229387283,
    49.63038116693497,
    49.05019700527191,
    48.31333830952644,
    47.33692854642868,
    46.14688083529472,
    44.69810053706169,
    42.98374429345131,
    41.09267517924309,
    39.106082171201706,
    37.0665118098259,
    35.0378043949604,
    33.0832302570343,
    31.227540224790573,
    29.474463313817978,
    27.88499742746353,
    26.43878385424614,
    25.167014449834824,
    24.02559295296669,
    23.042259737849236,
    22.187404334545135,
    21.461542695760727,
    20.85273340344429,
    20.42463608086109,
    20.133133977651596,
    20.065931603312492,
    20.27769386768341,
    20.570944994688034
  ],
  "Zimag_mOhm": [
    -18.25808361172676,
    -17.497722059488297,
    -14.670578762888908,
    -12.271146290004253,
    -10.239175520837307,
    -8.571199141442776,
    -7.175927050411701,
    -6.034786347299814,
    -5.10061951354146,
    -4.314009565860033,
    -3.676570951938629,
    -3.169625299051404,
    -2.7643877547234297,
    -2.4826903827488422,
    -2.313300734385848,
    -2.23156507126987,
    -2.244994742795825,
    -2.351418836042285,
    -2.567306160926819,
    -2.8627195861190557,
    -3.2927924767136574,
    -3.8183978758752346,
    -4.469890147447586,
    -5.206543020904064,
    -6.035109516233206,
    -6.891478784382343,
    -7.7047888189554214,
    -8.421462029218674,
    -8.93695093691349,
    -9.249108843505383,
    -9.344169870018959,
    -9.238180704414845,
    -8.958364836871624,
    -8.526567369699478,
    -7.962140254676342,
    -7.281200028955936,
    -6.505879573523998,
    -5.664243828505278,
    -4.731894005089998,
    -3.735426813364029,
    -2.6337935123592615,
    -1.3870942639186978,
    0.09405040327692404,
    1.6985810361802578,
    3.7786231841892004,
    6.425200961530209,
    9.442520327866077,
    12.540924362838268
  ],
  "normalization_current_A": 3.3500837690153276,
  "current_reference": "absolute median measured pulse current on 5 <= t <= 15 seconds",
  "current_reference_interval_s": [
    5.0,
    15.0
  ],
  "voltage_baseline_last10_V": 3.4842341731491615,
  "voltage_endpoint_interpolated_T20_V": 3.243712993220787,
  "old_frozen_Rmeas_mOhm": 71.78843581858735,
  "old_inferred_current_A": 3.3504167793289525,
  "old_to_new_rescaling_factor": 1.000099403578115
}

File: reviewer_tools/R43/baselines/R40/baseline/R39/inputs/SOC30_discharge_1.0C.json
{
  "case_id": "SOC30_discharge_1.0C",
  "SOC": 30,
  "direction": "discharge",
  "C_rate": 1.0,
  "eps_mOhm": 0.301602042660398,
  "Rmeas_mOhm": 71.02796287740081,
  "locked_lower_mOhm": 75.00610574838174,
  "locked_upper_mOhm": 77.98459870967552,
  "T_s": 20.0,
  "iT": 1.000099403578115,
  "Q_T_float_s": 19.99908051751181,
  "a_s": [
    0.0,
    0.11999988555908203,
    0.23000001907348633,
    0.440000057220459,
    0.48000001907348633,
    0.619999885559082,
    0.7999999523162842,
    1.0199999809265137,
    1.2000000476837158,
    1.4199998378753662,
    1.4700000286102295,
    1.5999999046325684,
    1.869999885559082,
    2.0299999713897705,
    2.2100000381469727,
    2.3999998569488525,
    2.609999895095825,
    2.809999942779541,
    3.0199999809265137,
    3.2100000381469727,
    3.4700000286102295,
    3.629999876022339,
    3.819999933242798,
    4.0,
    4.210000038146973,
    4.3999998569488525,
    4.609999895095825,
    4.849999904632568,
    5.039999961853027,
    5.0899999141693115,
    5.230000019073486,
    5.409999847412109,
    5.599999904632568,
    5.819999933242798,
    6.009999990463257,
    6.169999837875366,
    6.2200000286102295,
    6.419999837875366,
    6.639999866485596,
    6.799999952316284,
    7.009999990463257,
    7.200000047683716,
    7.409999847412109,
    7.629999876022339,
    7.789999961853027,
    7.819999933242798,
    8.02999997138977,
    8.210000038146973,
    8.430000066757202,
    8.609999895095825,
    8.799999952316284,
    9.019999980926514,
    9.210000038146973,
    9.419999837875366,
    9.639999866485596,
    9.809999942779541,
    10.02999997138977,
    10.210000038146973,
    10.419999837875366,
    10.609999895095825,
    10.829999923706055,
    11.019999980926514,
    11.180000066757202,
    11.230000019073486,
    11.40999984741211,
    11.629999876022339,
    11.809999942779541,
    12.019999980926514,
    12.210000038146973,
    12.430000066757202,
    12.639999866485596,
    12.819999933242798,
    13.009999990463257,
    13.22000002861023,
    13.40999984741211,
    13.619999885559082,
    13.809999942779541,
    14.019999980926514,
    14.240000009536743,
    14.419999837875366,
    14.609999895095825,
    14.819999933242798,
    15.009999990463257,
    15.169999837875366,
    15.22000002861023,
    15.40999984741211,
    15.619999885559082,
    15.829999923706055,
    16.019999980926514,
    16.180000066757202,
    16.200000047683716,
    16.419999837875366,
    16.59999990463257,
    16.819999933242798,
    17.0,
    17.22000002861023,
    17.430000066757202,
    17.609999895095825,
    17.799999952316284,
    18.009999990463257,
    18.210000038146973,
    18.419999837875366,
    18.609999895095825,
    18.83999991416931,
    19.0,
    19.210000038146973,
    19.430000066757202,
    19.609999895095825,
    19.829999923706055,
    19.84999990463257
  ],
  "b_s": [
    0.11999988555908203,
    0.23000001907348633,
    0.440000057220459,
    0.48000001907348633,
    0.619999885559082,
    0.7999999523162842,
    1.0199999809265137,
    1.2000000476837158,
    1.4199998378753662,
    1.4700000286102295,
    1.5999999046325684,
    1.869999885559082,
    2.0299999713897705,
    2.2100000381469727,
    2.3999998569488525,
    2.609999895095825,
    2.809999942779541,
    3.0199999809265137,
    3.2100000381469727,
    3.4700000286102295,
    3.629999876022339,
    3.819999933242798,
    4.0,
    4.210000038146973,
    4.3999998569488525,
    4.609999895095825,
    4.849999904632568,
    5.039999961853027,
    5.0899999141693115,
    5.230000019073486,
    5.409999847412109,
    5.599999904632568,
    5.819999933242798,
    6.009999990463257,
    6.169999837875366,
    6.2200000286102295,
    6.419999837875366,
    6.639999866485596,
    6.799999952316284,
    7.009999990463257,
    7.200000047683716,
    7.409999847412109,
    7.629999876022339,
    7.789999961853027,
    7.819999933242798,
    8.02999997138977,
    8.210000038146973,
    8.430000066757202,
    8.609999895095825,
    8.799999952316284,
    9.019999980926514,
    9.210000038146973,
    9.419999837875366,
    9.639999866485596,
    9.809999942779541,
    10.02999997138977,
    10.210000038146973,
    10.419999837875366,
    10.609999895095825,
    10.829999923706055,
    11.019999980926514,
    11.180000066757202,
    11.230000019073486,
    11.40999984741211,
    11.629999876022339,
    11.809999942779541,
    12.019999980926514,
    12.210000038146973,
    12.430000066757202,
    12.639999866485596,
    12.819999933242798,
    13.009999990463257,
    13.22000002861023,
    13.40999984741211,
    13.619999885559082,
    13.809999942779541,
    14.019999980926514,
    14.240000009536743,
    14.419999837875366,
    14.609999895095825,
    14.819999933242798,
    15.009999990463257,
    15.169999837875366,
    15.22000002861023,
    15.40999984741211,
    15.619999885559082,
    15.829999923706055,
    16.019999980926514,
    16.180000066757202,
    16.200000047683716,
    16.419999837875366,
    16.59999990463257,
    16.819999933242798,
    17.0,
    17.22000002861023,
    17.430000066757202,
    17.609999895095825,
    17.799999952316284,
    18.009999990463257,
    18.210000038146973,
    18.419999837875366,
    18.609999895095825,
    18.83999991416931,
    19.0,
    19.210000038146973,
    19.430000066757202,
    19.609999895095825,
    19.829999923706055,
    19.84999990463257,
    20.0
  ],
  "u": [
    0.9913518886670765,
    0.9970178926435199,
    0.9990059642145066,
    0.9999005964207991,
    1.0,
    1.0,
    1.0,
    1.0,
    1.0,
    1.0,
    1.000099403578115,
    1.0,
    1.000099403578115,
    1.0,
    1.000099403578115,
    1.0,
    1.000099403578115,
    1.0,
    1.0,
    1.0,
    1.0,
    1.0,
    1.000099403578115,
    1.0,
    1.000099403578115,
    1.0,
    1.000099403578115,
    1.0,
    1.0,
    1.000099403578115,
    1.0,
    1.0,
    1.0,
    1.000099403578115,
    1.0,
    1.0,
    1.0,
    1.0,
    1.0,
    1.0,
    1.000099403578115,
    1.0,
    1.0,
    1.0,
    1.000099403578115,
    1.000099403578115,
    1.0,
    1.0,
    1.000099403578115,
    1.000099403578115,
    1.0,
    1.000099403578115,
    1.0,
    1.0,
    1.0,
    1.000099403578115,
    1.0,
    1.000099403578115,
    1.0,
    1.0,
    1.0,
    1.000099403578115,
    1.000099403578115,
    1.0,
    1.0,
    1.0,
    1.000099403578115,
    1.0,
    1.000099403578115,
    1.0,
    1.0,
    1.0,
    1.0,
    1.0,
    1.0,
    1.000099403578115,
    1.0,
    1.0,
    1.000099403578115,
    1.000099403578115,
    1.0,
    1.0,
    1.0,
    1.000099403578115,
    1.0,
    1.000099403578115,
    1.000099403578115,
    1.000099403578115,
    1.000099403578115,
    1.000099403578115,
    1.0,
    1.000099403578115,
    1.0,
    1.000099403578115,
    1.0,
    1.0,
    1.0,
    1.000099403578115,
    1.0,
    1.000099403578115,
    1.0,
    1.0,
    1.0,
    1.0,
    1.000099403578115,
    1.000099403578115,
    1.0,
    1.000099403578115,
    1.0,
    1.000099403578115
  ],
  "frequency_Hz": [
    0.009998933412134647,
    0.01065340917557478,
    0.014221783727407455,
    0.018962379544973373,
    0.025310475379228592,
    0.033771615475416183,
    0.04507211595773697,
    0.05994245409965515,
    0.07999146729707718,
    0.10677676647901535,
    0.14247719943523407,
    0.18977732956409454,
    0.2526954114437103,
    0.33723020553588867,
    0.44964027404785156,
    0.5990415215492249,
    0.799573540687561,
    1.068376064300537,
    1.420454502105713,
    1.898734211921692,
    2.5337836742401123,
    3.370786428451538,
    4.504504680633545,
    6.0,
    8.0,
    10.676156997680664,
    14.218009948730469,
    18.987340927124023,
    25.316455841064453,
    33.70786666870117,
    44.94382095336914,
    60.0,
    80.0,
    106.66666412353516,
    142.4332275390625,
    189.72332763671875,
    253.29815673828125,
    336.84210205078125,
    450.7042236328125,
    600.0,
    800.0,
    1066.6666259765625,
    1432.8358154296875,
    1882.3529052734375,
    2526.315673828125,
    3428.571533203125,
    4571.4287109375,
    6000.0
  ],
  "Zreal_mOhm": [
    62.04669922590256,
    61.299242079257965,
    59.145890176296234,
    57.48721584677696,
    56.186821311712265,
    55.07240071892738,
    54.1703999042511,
    53.46629396080971,
    52.84471437335014,
    52.33784392476082,
    51.85781791806221,
    51.54804512858391,
    51.194533705711365,
    50.91457441449165,
    50.68958178162575,
    50.443779677152634,
    50.20781606435776,
    49.94617402553558,
    49.69209432601929,
    49.46428909897804,
    49.10524934530258,
    48.70263114571571,
    48.15671220421791,
    47.45541512966156,
    46.55727371573448,
    45.44434696435928,
    44.09148171544075,
    42.4945168197155,
    40.720440447330475,
    38.85144740343094,
    36.922384053468704,
    34.98854860663414,
    33.10050815343857,
    31.28352388739586,
    29.547657817602158,
    27.959080412983894,
    26.50492638349533,
    25.222089141607285,
    24.066844955086708,
    23.070193827152252,
    22.20333367586136,
    21.466365084052086,
    20.848101004958153,
    20.413579419255257,
    20.11670731008053,
    20.044058561325073,
    20.253336057066917,
    20.54213359951973
  ],
  "Zimag_mOhm": [
    -17.66439527273178,
    -16.994226723909378,
    -14.218147844076157,
    -11.877834796905518,
    -9.901420213282108,
    -8.2976333796978,
    -6.933271884918213,
    -5.845972802489996,
    -4.929777700453997,
    -4.188775084912777,
    -3.5674788523465395,
    -3.082564100623131,
    -2.695612609386444,
    -2.414596267044544,
    -2.234813990071416,
    -2.1572462283074856,
    -2.159174531698227,
    -2.2539093624800444,
    -2.436614828184247,
    -2.716891234740615,
    -3.114821622148156,
    -3.6005526781082153,
    -4.208417609333992,
    -4.893317818641663,
    -5.672819912433624,
    -6.479448173195124,
    -7.25725619122386,
    -7.947258651256561,
    -8.462626487016678,
    -8.795167319476604,
    -8.93144216388464,
    -8.88731423765421,
    -8.683151565492153,
    -8.328192867338657,
    -7.829922251403332,
    -7.201940752565861,
    -6.465223617851734,
    -5.650326143950224,
    -4.737009294331074,
    -3.752758726477623,
    -2.657222794368863,
    -1.4126593014225364,
    0.06817576650064439,
    1.6744389431551099,
    3.756709396839142,
    6.407609209418297,
    9.426027536392212,
    12.518825009465218
  ],
  "normalization_current_A": 3.3500837690153276,
  "current_reference": "absolute median measured pulse current on 5 <= t <= 15 seconds",
  "current_reference_interval_s": [
    5.0,
    15.0
  ],
  "voltage_baseline_last10_V": 3.5918091561943584,
  "voltage_endpoint_interpolated_T20_V": 3.3538595306125547,
  "old_frozen_Rmeas_mOhm": 71.02796287740081,
  "old_inferred_current_A": 3.3500837690153276,
  "old_to_new_rescaling_factor": 1.0
}

File: reviewer_tools/R43/baselines/R40/baseline/R39/inputs/SOC40_charge_1.0C.json
{
  "case_id": "SOC40_charge_1.0C",
  "SOC": 40,
  "direction": "charge",
  "C_rate": 1.0,
  "eps_mOhm": 0.2994747167956351,
  "Rmeas_mOhm": 68.79927447755712,
  "locked_lower_mOhm": 74.81873794672514,
  "locked_upper_mOhm": 77.7130279633724,
  "T_s": 20.0,
  "iT": 1.0,
  "Q_T_float_s": 19.997988070525885,
  "a_s": [
    0.0,
    0.10000014305114746,
    0.20000004768371582,
    0.2999999523162842,
    0.4100000858306885,
    0.6000001430511475,
    0.7999999523162842,
    1.0,
    1.130000114440918,
    1.2100000381469727,
    1.4200000762939453,
    1.6100001335144043,
    1.809999942779541,
    2.0199999809265137,
    2.2200000286102295,
    2.4000000953674316,
    2.6000001430511475,
    2.75,
    2.799999952316284,
    3.0199999809265137,
    3.2100000381469727,
    3.4100000858306885,
    3.6100001335144043,
    3.809999942779541,
    4.019999980926514,
    4.2200000286102295,
    4.460000038146973,
    4.6000001430511475,
    4.799999952316284,
    5.0,
    5.1600000858306885,
    5.210000038146973,
    5.4100000858306885,
    5.610000133514404,
    5.809999942779541,
    6.0299999713897705,
    6.2200000286102295,
    6.400000095367432,
    6.6000001430511475,
    6.799999952316284,
    7.0,
    7.210000038146973,
    7.4100000858306885,
    7.620000123977661,
    7.710000038146973,
    7.809999942779541,
    8.019999980926514,
    8.22000002861023,
    8.400000095367432,
    8.420000076293945,
    8.600000143051147,
    8.799999952316284,
    9.019999980926514,
    9.210000038146973,
    9.410000085830688,
    9.610000133514404,
    9.809999942779541,
    10.009999990463257,
    10.22000002861023,
    10.420000076293945,
    10.610000133514404,
    10.799999952316284,
    11.0,
    11.210000038146973,
    11.410000085830688,
    11.610000133514404,
    11.809999942779541,
    12.009999990463257,
    12.200000047683716,
    12.420000076293945,
    12.549999952316284,
    12.600000143051147,
    12.819999933242798,
    13.0,
    13.210000038146973,
    13.410000085830688,
    13.630000114440918,
    13.809999942779541,
    14.009999990463257,
    14.22000002861023,
    14.420000076293945,
    14.600000143051147,
    14.799999952316284,
    15.0,
    15.210000038146973,
    15.410000085830688,
    15.610000133514404,
    15.809999942779541,
    16.009999990463257,
    16.210000038146973,
    16.420000076293945,
    16.630000114440918,
    16.819999933242798,
    17.0,
    17.200000047683716,
    17.40000009536743,
    17.509999990463257,
    17.610000133514404,
    17.710000038146973,
    17.80999994277954,
    18.009999990463257,
    18.240000009536743,
    18.420000076293945,
    18.62000012397766,
    18.819999933242798,
    19.019999980926514,
    19.200000047683716,
    19.40000009536743,
    19.610000133514404,
    19.83999991416931
  ],
  "b_s": [
    0.10000014305114746,
    0.20000004768371582,
    0.2999999523162842,
    0.4100000858306885,
    0.6000001430511475,
    0.7999999523162842,
    1.0,
    1.130000114440918,
    1.2100000381469727,
    1.4200000762939453,
    1.6100001335144043,
    1.809999942779541,
    2.0199999809265137,
    2.2200000286102295,
    2.4000000953674316,
    2.6000001430511475,
    2.75,
    2.799999952316284,
    3.0199999809265137,
    3.2100000381469727,
    3.4100000858306885,
    3.6100001335144043,
    3.809999942779541,
    4.019999980926514,
    4.2200000286102295,
    4.460000038146973,
    4.6000001430511475,
    4.799999952316284,
    5.0,
    5.1600000858306885,
    5.210000038146973,
    5.4100000858306885,
    5.610000133514404,
    5.809999942779541,
    6.0299999713897705,
    6.2200000286102295,
    6.400000095367432,
    6.6000001430511475,
    6.799999952316284,
    7.0,
    7.210000038146973,
    7.4100000858306885,
    7.620000123977661,
    7.710000038146973,
    7.809999942779541,
    8.019999980926514,
    8.22000002861023,
    8.400000095367432,
    8.420000076293945,
    8.600000143051147,
    8.799999952316284,
    9.019999980926514,
    9.210000038146973,
    9.410000085830688,
    9.610000133514404,
    9.809999942779541,
    10.009999990463257,
    10.22000002861023,
    10.420000076293945,
    10.610000133514404,
    10.799999952316284,
    11.0,
    11.210000038146973,
    11.410000085830688,
    11.610000133514404,
    11.809999942779541,
    12.009999990463257,
    12.200000047683716,
    12.420000076293945,
    12.549999952316284,
    12.600000143051147,
    12.819999933242798,
    13.0,
    13.210000038146973,
    13.410000085830688,
    13.630000114440918,
    13.809999942779541,
    14.009999990463257,
    14.22000002861023,
    14.420000076293945,
    14.600000143051147,
    14.799999952316284,
    15.0,
    15.210000038146973,
    15.410000085830688,
    15.610000133514404,
    15.809999942779541,
    16.009999990463257,
    16.210000038146973,
    16.420000076293945,
    16.630000114440918,
    16.819999933242798,
    17.0,
    17.200000047683716,
    17.40000009536743,
    17.509999990463257,
    17.610000133514404,
    17.710000038146973,
    17.80999994277954,
    18.009999990463257,
    18.240000009536743,
    18.420000076293945,
    18.62000012397766,
    18.819999933242798,
    19.019999980926514,
    19.200000047683716,
    19.40000009536743,
    19.610000133514404,
    19.83999991416931,
    20.0
  ],
  "u": [
    0.9895626242534228,
    0.9959244532794012,
    0.9986083498995152,
    0.9995029821065818,
    0.9998011928426327,
    1.0,
    1.0,
    1.0,
    1.0,
    1.0,
    1.0,
    1.0,
    1.0,
    1.0,
    1.0,
    1.0,
    1.0,
    1.0,
    1.0,
    1.0,
    1.0,
    1.0,
    1.0,
    1.0,
    1.0,
    1.0,
    1.0,
    1.0,
    1.0,
    1.0,
    1.0,
    1.0,
    1.0,
    1.0,
    1.0,
    1.0,
    1.0,
    1.0,
    1.0,
    1.0,
    0.9999005964213163,
    1.0,
    1.0,
    1.0,
    1.0,
    1.0,
    1.0,
    1.0,
    1.0,
    1.0,
    1.0,
    1.0,
    1.0,
    1.0,
    1.0,
    1.0,
    1.0,
    1.0,
    1.0,
    1.0,
    1.0,
    1.0,
    1.0,
    1.0,
    1.0,
    0.9999005964213163,
    0.9999005964213163,
    0.9999005964213163,
    1.0,
    1.0,
    0.9999005964213163,
    1.0,
    1.0,
    1.0,
    1.0,
    0.9999005964213163,
    1.0,
    0.9999005964213163,
    0.9999005964213163,
    1.0,
    1.0,
    1.0,
    1.0,
    1.0,
    1.0,
    0.9999005964213163,
    0.9999005964213163,
    0.9999005964213163,
    0.9999005964213163,
    0.9999005964213163,
    1.0,
    0.9999005964213163,
    1.0,
    1.0,
    1.0,
    1.0,
    1.0,
    0.9999005964213163,
    0.9999005964213163,
    0.9999005964213163,
    0.9999005964213163,
    1.0,
    1.0,
    1.0,
    1.0,
    1.0,
    1.0,
    1.0,
    1.0,
    1.0
  ],
  "frequency_Hz": [
    0.009998933412134647,
    0.01065340917557478,
    0.014221783727407455,
    0.018962379544973373,
    0.025310475379228592,
    0.033771615475416183,
    0.04507211595773697,
    0.05994245409965515,
    0.07999146729707718,
    0.10677676647901535,
    0.14247719943523407,
    0.18977732956409454,
    0.2526954114437103,
    0.33723020553588867,
    0.44964027404785156,
    0.5990415215492249,
    0.799573540687561,
    1.068376064300537,
    1.420454502105713,
    1.898734211921692,
    2.5337836742401123,
    3.370786428451538,
    4.504504680633545,
    6.0,
    8.0,
    10.676156997680664,
    14.218009948730469,
    18.987340927124023,
    25.316455841064453,
    33.70786666870117,
    44.94382095336914,
    60.0,
    80.0,
    106.66666412353516,
    142.4332275390625,
    189.72332763671875,
    253.29815673828125,
    336.84210205078125,
    450.7042236328125,
    600.0,
    800.0,
    1066.6666259765625,
    1432.8358154296875,
    1882.3529052734375,
    2526.315673828125,
    3428.571533203125,
    4571.4287109375,
    6000.0
  ],
  "Zreal_mOhm": [
    61.61287799477577,
    60.80038473010063,
    58.75915288925171,
    57.07711726427078,
    55.78970909118652,
    54.661016911268234,
    53.76487970352173,
    53.04444208741188,
    52.40168794989586,
    51.904380321502686,
    51.42753943800926,
    51.08282342553139,
    50.77831447124481,
    50.463952124118805,
    50.25002732872963,
    49.996741116046906,
    49.77574571967125,
    49.46572706103325,
    49.251582473516464,
    49.022018909454346,
    48.66665601730347,
    48.272065818309784,
    47.73076996207237,
    47.06369340419769,
    46.19098827242851,
    45.101385563611984,
    43.783869594335556,
    42.22497716546059,
    40.49459844827652,
    38.672175258398056,
    36.78605332970619,
    34.888919442892075,
    33.037103712558746,
    31.245125457644463,
    29.528817161917686,
    27.949711307883263,
    26.499534025788307,
    25.215594097971916,
    24.06168542802334,
    23.061983287334442,
    22.193484008312225,
    21.45696058869362,
    20.835967734456062,
    20.40061727166176,
    20.104052498936653,
    20.030999556183815,
    20.241428166627884,
    20.5237977206707
  ],
  "Zimag_mOhm": [
    -17.809025943279266,
    -17.142735421657562,
    -14.290536753833294,
    -11.946631595492363,
    -9.958233684301376,
    -8.349983021616936,
    -6.992345675826073,
    -5.891450680792332,
    -4.9682133831083775,
    -4.213271196931601,
    -3.6071555223315954,
    -3.1100783962756395,
    -2.71643977612257,
    -2.4193506687879562,
    -2.2369606886059046,
    -2.1510510705411434,
    -2.140756230801344,
    -2.2243133280426264,
    -2.401523757725954,
    -2.680014818906784,
    -3.062669187784195,
    -3.526110900565982,
    -4.1239308193326,
    -4.791832994669676,
    -5.5447230115532875,
    -6.331985350698233,
    -7.091328967362642,
    -7.769497577100992,
    -8.275258354842663,
    -8.610427379608154,
    -8.754011243581772,
    -8.726253174245358,
    -8.544709533452988,
    -8.213197812438011,
    -7.739989552646875,
    -7.135684601962566,
    -6.418453995138407,
    -5.618826486170292,
    -4.7169458121061325,
    -3.739078063517809,
    -2.6473826728761196,
    -1.407249248586595,
    0.07216646190499887,
    1.6783991595730186,
    3.758968086913228,
    6.410706322640181,
    9.429851546883583,
    12.515050359070301
  ],
  "normalization_current_A": 3.3498307474146714,
  "current_reference": "absolute median measured pulse current on 5 <= t <= 15 seconds",
  "current_reference_interval_s": [
    5.0,
    15.0
  ],
  "voltage_baseline_last10_V": 3.6653187279443955,
  "voltage_endpoint_interpolated_T20_V": 3.895784652989138,
  "old_frozen_Rmeas_mOhm": 68.79927447755712,
  "old_inferred_current_A": 3.3498307474146714,
  "old_to_new_rescaling_factor": 1.0
}

File: reviewer_tools/R43/baselines/R40/baseline/R39/inputs/SOC50_charge_1.0C.json
{
  "case_id": "SOC50_charge_1.0C",
  "SOC": 50,
  "direction": "charge",
  "C_rate": 1.0,
  "eps_mOhm": 0.298464235062051,
  "Rmeas_mOhm": 69.2228310144093,
  "locked_lower_mOhm": 75.1678592042201,
  "locked_upper_mOhm": 78.16347844120203,
  "T_s": 20.0,
  "iT": 1.0,
  "Q_T_float_s": 19.998806043202496,
  "a_s": [
    0.0,
    0.09000015258789062,
    0.21000003814697266,
    0.24000000953674316,
    0.4200000762939453,
    0.6200001239776611,
    0.8300001621246338,
    0.9300000667572021,
    1.0199999809265137,
    1.2300000190734863,
    1.4300000667572021,
    1.6100001335144043,
    1.809999942779541,
    2.009999990463257,
    2.1600000858306885,
    2.2100000381469727,
    2.430000066757202,
    2.6100001335144043,
    2.820000171661377,
    3.0199999809265137,
    3.2300000190734863,
    3.430000066757202,
    3.630000114440918,
    3.809999942779541,
    4.0,
    4.2200000286102295,
    4.240000009536743,
    4.420000076293945,
    4.620000123977661,
    4.820000171661377,
    5.019999980926514,
    5.230000019073486,
    5.480000019073486,
    5.630000114440918,
    5.809999942779541,
    6.009999990463257,
    6.210000038146973,
    6.4100000858306885,
    6.620000123977661,
    6.820000171661377,
    7.070000171661377,
    7.150000095367432,
    7.210000038146973,
    7.4100000858306885,
    7.610000133514404,
    7.809999942779541,
    8.019999980926514,
    8.22000002861023,
    8.420000076293945,
    8.640000104904175,
    8.820000171661377,
    9.02999997138977,
    9.230000019073486,
    9.330000162124634,
    9.430000066757202,
    9.630000114440918,
    9.809999942779541,
    10.049999952316284,
    10.22000002861023,
    10.420000076293945,
    10.620000123977661,
    10.820000171661377,
    10.850000143051147,
    11.02999997138977,
    11.230000019073486,
    11.430000066757202,
    11.650000095367432,
    11.809999942779541,
    12.009999990463257,
    12.210000038146973,
    12.410000085830688,
    12.610000133514404,
    12.820000171661377,
    13.019999980926514,
    13.240000009536743,
    13.430000066757202,
    13.630000114440918,
    13.809999942779541,
    14.009999990463257,
    14.210000038146973,
    14.410000085830688,
    14.630000114440918,
    14.820000171661377,
    15.019999980926514,
    15.22000002861023,
    15.420000076293945,
    15.450000047683716,
    15.620000123977661,
    15.830000162124634,
    16.0,
    16.210000038146973,
    16.41000008583069,
    16.610000133514404,
    16.820000171661377,
    17.019999980926514,
    17.22000002861023,
    17.420000076293945,
    17.630000114440918,
    17.820000171661377,
    18.0,
    18.200000047683716,
    18.41000008583069,
    18.610000133514404,
    18.80999994277954,
    19.019999980926514,
    19.230000019073486,
    19.320000171661377,
    19.420000076293945,
    19.62000012397766,
    19.830000162124634
  ],
  "b_s": [
    0.09000015258789062,
    0.21000003814697266,
    0.24000000953674316,
    0.4200000762939453,
    0.6200001239776611,
    0.8300001621246338,
    0.9300000667572021,
    1.0199999809265137,
    1.2300000190734863,
    1.4300000667572021,
    1.6100001335144043,
    1.809999942779541,
    2.009999990463257,
    2.1600000858306885,
    2.2100000381469727,
    2.430000066757202,
    2.6100001335144043,
    2.820000171661377,
    3.0199999809265137,
    3.2300000190734863,
    3.430000066757202,
    3.630000114440918,
    3.809999942779541,
    4.0,
    4.2200000286102295,
    4.240000009536743,
    4.420000076293945,
    4.620000123977661,
    4.820000171661377,
    5.019999980926514,
    5.230000019073486,
    5.480000019073486,
    5.630000114440918,
    5.809999942779541,
    6.009999990463257,
    6.210000038146973,
    6.4100000858306885,
    6.620000123977661,
    6.820000171661377,
    7.070000171661377,
    7.150000095367432,
    7.210000038146973,
    7.4100000858306885,
    7.610000133514404,
    7.809999942779541,
    8.019999980926514,
    8.22000002861023,
    8.420000076293945,
    8.640000104904175,
    8.820000171661377,
    9.02999997138977,
    9.230000019073486,
    9.330000162124634,
    9.430000066757202,
    9.630000114440918,
    9.809999942779541,
    10.049999952316284,
    10.22000002861023,
    10.420000076293945,
    10.620000123977661,
    10.820000171661377,
    10.850000143051147,
    11.02999997138977,
    11.230000019073486,
    11.430000066757202,
    11.650000095367432,
    11.809999942779541,
    12.009999990463257,
    12.210000038146973,
    12.410000085830688,
    12.610000133514404,
    12.820000171661377,
    13.019999980926514,
    13.240000009536743,
    13.430000066757202,
    13.630000114440918,
    13.809999942779541,
    14.009999990463257,
    14.210000038146973,
    14.410000085830688,
    14.630000114440918,
    14.820000171661377,
    15.019999980926514,
    15.22000002861023,
    15.420000076293945,
    15.450000047683716,
    15.620000123977661,
    15.830000162124634,
    16.0,
    16.210000038146973,
    16.41000008583069,
    16.610000133514404,
    16.820000171661377,
    17.019999980926514,
    17.22000002861023,
    17.420000076293945,
    17.630000114440918,
    17.820000171661377,
    18.0,
    18.200000047683716,
    18.41000008583069,
    18.610000133514404,
    18.80999994277954,
    19.019999980926514,
    19.230000019073486,
    19.320000171661377,
    19.420000076293945,
    19.62000012397766,
    19.830000162124634,
    20.0
  ],
  "u": [
    0.9886668654933144,
    0.9945322596670458,
    0.9986082115507625,
    0.9989064519329748,
    0.9999005865392626,
    1.0,
    1.0000994134607375,
    1.0,
    1.0000994134607375,
    1.0,
    1.0,
    1.0,
    1.0,
    1.0000994134607375,
    1.0,
    1.0000994134607375,
    1.0,
    1.0000994134607375,
    1.0000994134607375,
    1.0,
    1.0,
    1.0,
    1.0,
    1.0,
    1.0,
    1.0000994134607375,
    1.0000994134607375,
    1.0000994134607375,
    1.0000994134607375,
    1.0000994134607375,
    1.0,
    1.0,
    1.0,
    1.0000994134607375,
    1.0,
    1.0,
    1.0000994134607375,
    1.0000994134607375,
    1.0000994134607375,
    1.0000994134607375,
    1.0000994134607375,
    1.0000994134607375,
    1.0,
    1.0,
    1.0,
    1.0,
    1.0000994134607375,
    1.0000994134607375,
    1.0000994134607375,
    1.0000994134607375,
    1.0,
    1.0,
    1.0,
    1.0,
    1.0,
    1.0,
    1.0,
    1.0,
    1.0000994134607375,
    1.0000994134607375,
    1.0000994134607375,
    1.0,
    1.0,
    1.0,
    1.0,
    1.0,
    1.0,
    1.0,
    1.0,
    1.0,
    1.0,
    1.0,
    1.0000994134607375,
    1.0000994134607375,
    1.0,
    1.0,
    1.0,
    1.0,
    1.0,
    1.0,
    1.0,
    1.0,
    1.0,
    1.0000994134607375,
    1.0000994134607375,
    1.0000994134607375,
    1.0,
    1.0000994134607375,
    1.0,
    1.0,
    1.0,
    1.0,
    1.0,
    1.0000994134607375,
    1.0000994134607375,
    1.0000994134607375,
    1.0000994134607375,
    1.0000994134607375,
    1.0,
    1.0000994134607375,
    1.0,
    1.0,
    1.0,
    1.0,
    1.0000994134607375,
    1.0,
    1.0000994134607375,
    1.0000994134607375,
    1.0000994134607375,
    1.0
  ],
  "frequency_Hz": [
    0.009998933412134647,
    0.01065340917557478,
    0.014221783727407455,
    0.018962379544973373,
    0.025310475379228592,
    0.033771615475416183,
    0.04507211595773697,
    0.05994245409965515,
    0.07999146729707718,
    0.10677676647901535,
    0.14247719943523407,
    0.18977732956409454,
    0.2526954114437103,
    0.33723020553588867,
    0.44964027404785156,
    0.5990415215492249,
    0.799573540687561,
    1.068376064300537,
    1.420454502105713,
    1.898734211921692,
    2.5337836742401123,
    3.370786428451538,
    4.504504680633545,
    6.0,
    8.0,
    10.676156997680664,
    14.218009948730469,
    18.987340927124023,
    25.316455841064453,
    33.70786666870117,
    44.94382095336914,
    60.0,
    80.0,
    106.66666412353516,
    142.4332275390625,
    189.72332763671875,
    253.29815673828125,
    336.84210205078125,
    450.7042236328125,
    600.0,
    800.0,
    1066.6666259765625,
    1432.8358154296875,
    1882.3529052734375,
    2526.315673828125,
    3428.571533203125,
    4571.4287109375,
    6000.0
  ],
  "Zreal_mOhm": [
    61.66759878396988,
    60.98607927560806,
    58.88835713267326,
    57.14832991361618,
    55.81078678369522,
    54.672230035066605,
    53.75389754772186,
    52.98427864909172,
    52.33532935380936,
    51.768455654382706,
    51.310837268829346,
    50.9815439581871,
    50.644923001527786,
    50.386834889650345,
    50.115350633859634,
    49.82760548591614,
    49.611736088991165,
    49.330934882164,
    49.20603707432747,
    48.86819049715996,
    48.53513091802597,
    48.14465343952179,
    47.60388284921646,
    46.94894701242447,
    46.08696326613426,
    45.02493888139725,
    43.733421713113785,
    42.203389108181,
    40.49363359808922,
    38.68768364191055,
    36.81410104036331,
    34.92497280240059,
    33.070702105760574,
    31.277034431695938,
    29.552273452281952,
    27.964891865849495,
    26.507770642638206,
    25.215357542037964,
    24.051981046795845,
    23.046299815177917,
    22.17109687626362,
    21.42835035920143,
    20.80470882356167,
    20.36818116903305,
    20.070461556315422,
    19.99480277299881,
    20.205777138471603,
    20.486589521169662
  ],
  "Zimag_mOhm": [
    -18.133489415049553,
    -17.421118915081024,
    -14.53116163611412,
    -12.17538584023714,
    -10.163823142647743,
    -8.50596185773611,
    -7.1510146372020245,
    -6.0313185676932335,
    -5.083753261715174,
    -4.322809167206287,
    -3.688494674861431,
    -3.1815054826438427,
    -2.770328661426902,
    -2.478661946952343,
    -2.269651973620057,
    -2.1749387960880995,
    -2.146806102246046,
    -2.2250667680054903,
    -2.4005649611353874,
    -2.6657762937247753,
    -3.0337818898260593,
    -3.4941122867166996,
    -4.063572734594345,
    -4.721392877399921,
    -5.466490983963013,
    -6.240891758352518,
    -7.001037243753672,
    -7.683670613914728,
    -8.202329277992249,
    -8.551878854632378,
    -8.713861927390099,
    -8.702845312654972,
    -8.53720959275961,
    -8.21800995618105,
    -7.753449957817793,
    -7.157724816352129,
    -6.445174105465412,
    -5.646370351314545,
    -4.743669182062149,
    -3.7651737220585346,
    -2.6708566583693027,
    -1.4262665063142776,
    0.057481967814965174,
    1.6654820647090673,
    3.7502460181713104,
    6.403371691703796,
    9.424939751625061,
    12.502921745181084
  ],
  "normalization_current_A": 3.349497762250394,
  "current_reference": "absolute median measured pulse current on 5 <= t <= 15 seconds",
  "current_reference_interval_s": [
    5.0,
    15.0
  ],
  "voltage_baseline_last10_V": 3.744406261776021,
  "voltage_endpoint_interpolated_T20_V": 3.976267979355422,
  "old_frozen_Rmeas_mOhm": 69.21939034483714,
  "old_inferred_current_A": 3.3496642548325326,
  "old_to_new_rescaling_factor": 1.0000497067303686
}
